Repository: luzefix/evaluation-program

# Evaluation Program

Desktop application (Qt / PySide6) for evaluating thin-film measurements:
growth and structural characterisation (XRD, RSM) and low-temperature transport.
All analysis code lives in `evalprog.core` and can be used from scripts or
notebooks without the GUI.

| Tab | Status |
| --- | --- |
| XRD (symmetric 2θ-ω) | substrate database, automatic substrate peak fit, zero-shift and sample-height correction, film peaks, out-of-plane strain |
| RSM | 2D pseudo-Voigt fits, substrate-based Δ2θ/Δω correction, in-/out-of-plane lattice, strain, relaxation |
| R(T) | QD ETO / Resistivity option / Zurich lock-in (LabVIEW) files, T_c analysis, magnetic kinks, MIT, RRR, ρ and R_sheet |
| R(H) / Harmonics, MPMS, Ellipsometry, AFM, TEM | planned |

# Windows: .venv\Scripts\activate    macOS/Linux: source .venv/bin/activate
pip install -e .
evalprog            # or: python -m evalprog   or: python run.py
```

In Spyder run `run.py` with "Execute in an external system terminal" (or set the
graphics backend to Qt).

### Stand-alone app

```bash
pip install pyinstaller
pyinstaller evaluation_program.spec
```

The app is created in `dist/EvaluationProgram/` (Windows `EvaluationProgram.exe`,
macOS `EvaluationProgram.app`). Build on the operating system you want to run it on.

## XRD

1. **Load scan**: `.xy` (two columns, as converted from `.xrdml`) or `.xrdml` directly.
2. **Substrate**: choose substrate and orientation, *Find & fit substrate peaks*.
   All allowed substrate reflections inside the scan range are located (± search
   window around the calculated position) and the strongest ones (up to *Max. peaks*)
   are fitted with a pseudo-Voigt Kα1/Kα2 doublet (Kα2 position from Bragg's law,
   intensity ratio 0.5, optionally asymmetric) on a linear background. Poisson weights
   (1/√I) are used. An extra peak (film peak, shoulder) inside the window is added
   automatically when it improves the fit (BIC).
3. **Correction**: Δ2θ = Z + D·cos θ.
   * 1 peak → zero shift Z only;
   * ≥ 2 peaks → Z and the sample-displacement term D. The sample height is
     s = −D·R/2 (R = goniometer radius, 240 mm for the Empyrean).
   The corrected axis is used for everything afterwards and can be saved as `.xy`.
4. **Film peaks**: drag a range in the upper plot, set phase and (h k l), *Fit selected
   range*. Substrate peaks inside the range are fitted simultaneously. The table gives
   the corrected position, d and the out-of-plane lattice parameter; several reflections
   of one phase are combined (weighted mean) and compared with the bulk value.

## RSM

1. **Load** `.xrdml` area scans or the PANalytical CSV export (`[Scan points]` block).
2. **Substrate reference**: substrate, orientation, in-plane direction and (h k l)
   of the measured substrate reflection (pseudocubic for perovskites, e.g. STO (1 0 3);
   NdGaO3 (110)o uses pseudocubic indices with the [1-10]o or [001]o in-plane spacing).
   *Find substrate peak & correct offset* fits the substrate peak and shifts 2θ and ω
   so that it sits at the calculated position. A rectangle drawn around the
   substrate can be used instead (*Use current ROI*).
3. **Film peak**: drag a rectangle, set phase and (h k l) in the film cell, *Fit ROI*.
   The fit is a rotated 2D pseudo-Voigt with a plane background:
   * weighting *poisson* (default) or *log* (emphasises tails). *none* reproduces the
     old unweighted fit, which is why its RMS was dominated by the peak top;
   * the fitted substrate peak can be subtracted first, so a large ROI does not pull
     the film peak towards the substrate;
   * *robust loss* reduces the influence of streaks / detector artefacts.
4. **Results**: a_ip = 2π√(h²+k²)/|Qx|, c = 2πl/Qz, strains against the bulk
   values, relaxation R = (a_ip − a_sub)/(a_bulk − a_sub), the unstrained lattice
   parameter from the Poisson ratio a_r = (c·a0/c0 + k·a_ip)/(1 + k), k = 2ν/(1−ν),
   and the effective Poisson ratio ν_eff = ε_zz/(ε_zz − 2ε_xx). Selecting a row shows
   Qx and Qz line cuts through the peak (data and fit).

## R(T)

* **Files**: QD MultiVu `.dat` (ETO channels, Resistivity option bridges), LabVIEW
  lock-in files (instrument header with `I=`; each demodulator voltage → R = V/I) and
  any delimited table with a header line.

## Materials database

Built-in tables: `src/evalprog/materials/data/substrates.json` and `films.json`.

Substrates: SrTiO3 (001)/(110)/(111), LaAlO3 (001)pc, LSAT (001), MgO (001),
NdGaO3 (110)o/(001)o, DyScO3 (110)o, GdScO3 (110)o, SrLaAlO4 (001).
Films: SrIrO3, SrRuO3, CaIrO3, NdNiO3, La2CuO4, La1.85Sr0.15CuO4.

The values are room-temperature literature values; Poisson ratios are typical
numbers and should be checked for the respective system. To add or change entries
without touching the code, use *Materials → Open user materials folder* and put
entries with the same structure into `~/.evaluation_program/substrates.json` or
`films.json`, then *Materials → Reload materials*.

File: src/evalprog/materials/data/films.json
{
  "_comment": "Bulk film parameters for strain analysis (Angstrom). 'a' = in-plane bulk spacing, 'c' = out-of-plane bulk repeat in the same cell in which the (hkl) of the film reflections are given. Perovskites: pseudocubic cell (a = c). K2NiF4 cuprates: tetragonal I4/mmm cell (00l with even l). Poisson ratios are typical values; check them for your system. Override or extend in ~/.evaluation_program/films.json.",
  "SrIrO3": {"a": 3.959, "c": 3.959, "poisson": 0.30, "cell": "pseudocubic",
             "note": "orthorhombic Pbnm a=5.60, b=5.58, c=7.89"},
  "SrRuO3": {"a": 3.930, "c": 3.930, "poisson": 0.33, "cell": "pseudocubic",
             "note": "orthorhombic Pbnm a=5.567, b=5.530, c=7.845"},
  "CaIrO3": {"a": 3.856, "c": 3.856, "poisson": 0.30, "cell": "pseudocubic",
             "note": "perovskite polymorph, Pbnm a=5.35, b=5.59, c=7.67"},
  "NdNiO3": {"a": 3.807, "c": 3.807, "poisson": 0.30, "cell": "pseudocubic",
             "note": "orthorhombic Pbnm a=5.389, b=5.382, c=7.610"},
  "La2CuO4": {"a": 3.803, "c": 13.150, "poisson": 0.30, "cell": "tetragonal",
              "note": "orthorhombic Bmab a=5.355, b=5.401 -> a_t = sqrt(ab/2)"},
  "La1.85Sr0.15CuO4": {"a": 3.7793, "c": 13.226, "poisson": 0.30, "cell": "tetragonal",
                       "note": "LSCO x = 0.15; add other x as separate entries"}
}

File: src/evalprog/materials/data/substrates.json
{
  "_comment": "Room-temperature literature lattice parameters (Angstrom). Orthorhombic perovskites in Pbnm setting (c is the long axis). 'normal' is the surface normal (hkl) in the listed cell, 'orders' are the allowed multiples n*(hkl) observed in a symmetric 2theta-omega scan, 'inplane' lists in-plane directions [uvw] with the divisor that converts the repeat length to a pseudocubic spacing. Override or extend in ~/.evaluation_program/substrates.json.",
  "SrTiO3": {
    "system": "cubic",
    "lattice": {"a": 3.905},
    "orientations": {
      "(001)": {"normal": [0, 0, 1], "orders": [1, 2, 3, 4],
                "inplane": [{"label": "[100]", "uvw": [1, 0, 0], "divisor": 1}]},
      "(110)": {"normal": [1, 1, 0], "orders": [1, 2, 3],
                "inplane": [{"label": "[001]", "uvw": [0, 0, 1], "divisor": 1},
                            {"label": "[1-10]", "uvw": [1, -1, 0], "divisor": 1}]},
      "(111)": {"normal": [1, 1, 1], "orders": [1, 2],
                "inplane": [{"label": "[1-10]", "uvw": [1, -1, 0], "divisor": 1}]}
    }
  },
  "LaAlO3": {
    "system": "cubic",
    "note": "rhombohedral R-3c, pseudocubic description",
    "lattice": {"a": 3.790},
    "orientations": {
      "(001)pc": {"normal": [0, 0, 1], "orders": [1, 2, 3, 4],
                  "inplane": [{"label": "[100]pc", "uvw": [1, 0, 0], "divisor": 1}]}
    }
  },
  "LSAT": {
    "system": "cubic",
    "note": "(LaAlO3)0.3(Sr2AlTaO6)0.7, pseudocubic",
    "lattice": {"a": 3.868},
    "orientations": {
      "(001)": {"normal": [0, 0, 1], "orders": [1, 2, 3, 4],
                "inplane": [{"label": "[100]", "uvw": [1, 0, 0], "divisor": 1}]}
    }
  },
  "MgO": {
    "system": "cubic",
    "note": "rock salt (fcc): only even 00l",
    "lattice": {"a": 4.212},
    "orientations": {
      "(001)": {"normal": [0, 0, 1], "orders": [2, 4],
                "inplane": [{"label": "[100]", "uvw": [1, 0, 0], "divisor": 1}]}
    }
  },
  "NdGaO3": {
    "system": "orthorhombic",
    "note": "Pbnm",
    "lattice": {"a": 5.4276, "b": 5.4979, "c": 7.7078},
    "orientations": {
      "(110)o": {"normal": [1, 1, 0], "orders": [1, 2, 3, 4],
                 "inplane": [{"label": "[1-10]o", "uvw": [1, -1, 0], "divisor": 2},
                             {"label": "[001]o", "uvw": [0, 0, 1], "divisor": 2}]},
      "(001)o": {"normal": [0, 0, 2], "orders": [1, 2, 3, 4],
                 "inplane": [{"label": "[110]o", "uvw": [1, 1, 0], "divisor": 2},
                             {"label": "[1-10]o", "uvw": [1, -1, 0], "divisor": 2}]}
    }
  },
  "DyScO3": {
    "system": "orthorhombic",
    "note": "Pbnm",
    "lattice": {"a": 5.440, "b": 5.713, "c": 7.887},
    "orientations": {
      "(110)o": {"normal": [1, 1, 0], "orders": [1, 2, 3, 4],
                 "inplane": [{"label": "[1-10]o", "uvw": [1, -1, 0], "divisor": 2},
                             {"label": "[001]o", "uvw": [0, 0, 1], "divisor": 2}]}
    }
  },
  "GdScO3": {
    "system": "orthorhombic",
    "note": "Pbnm",
    "lattice": {"a": 5.4862, "b": 5.7499, "c": 7.9345},
    "orientations": {
      "(110)o": {"normal": [1, 1, 0], "orders": [1, 2, 3, 4],
                 "inplane": [{"label": "[1-10]o", "uvw": [1, -1, 0], "divisor": 2},
                             {"label": "[001]o", "uvw": [0, 0, 1], "divisor": 2}]}
    }
  },
  "SrLaAlO4": {
    "system": "tetragonal",
    "note": "I4/mmm K2NiF4 type: only even 00l",
    "lattice": {"a": 3.7564, "c": 12.636},
    "orientations": {
      "(001)": {"normal": [0, 0, 1], "orders": [2, 4, 6, 8, 10, 12, 14],
                "inplane": [{"label": "[100]", "uvw": [1, 0, 0], "divisor": 1}]}
    }
  }
}
